Repository: big-material/DQ

## DQ

The GUI for the application of DCC(Dataset Correlation Convergency) framework for any datasets with one selected preditive target.

### Main Features
- Correlation matrix calculation (Pearson, Spearman, etc.)
- Analysis of the impact of missing data ratio on correlation coefficients
- Feature correlation and stability evaluation
- Streamlit visualization interface

## Usage

### 1. Use as a library
```python
from DQ.DCC import dcc, dcc_feature
from DQ.Correlation import pearson_matrix, spearman_matrix
import pandas as pd

df = pd.read_csv('your_data.csv')
result = dcc(df, ratio=0.1)
```

### 2. Launch Streamlit visualization interface
```bash
streamlit run runner.py
```

The models can be download from the [release](https://github.com/big-material/DQ/releases/tag/v1.0) .
1. The model for predicting the performance: [rf_model_scores.pkl](https://github.com/big-material/DQ/releases/download/v1.0/rf_model_scores.pkl).
2. The model for predicting the feature importance: [rf_model_shap.pkl](https://github.com/big-material/DQ/releases/download/v1.0/rf_model_shap.pkl).

### 3. Main APIs
- `dcc(data, ratio, eps, corr_func)`: Analyze the impact of missing data ratio on correlation coefficients

For more usage, please refer to the source code and comments.

# Reference

Evaluate dataset quality using correlation convergency inspired from perturbation theory. submitted.

File: experiment/external/MPEA.csv (part 1 of 2)
PROPERTY: Test temperature ($^\circ$C),PROPERTY: YS (MPa),PROPERTY: Type of test::C,PROPERTY: Type of test::T,PROPERTY: Processing method::CAST,PROPERTY: Processing method::WROUGHT,PROPERTY: Processing method::ANNEAL,PROPERTY: Processing method::OTHER,PROPERTY: Processing method::POWDER,PROPERTY: Microstructure::BCC,PROPERTY: Microstructure::FCC,FORMULA::Al,FORMULA::Co,FORMULA::Fe,FORMULA::Ni,FORMULA::Si,FORMULA::Cr,FORMULA::Mn,FORMULA::Mo,FORMULA::Nb,FORMULA::Cu,FORMULA::Ti,FORMULA::V,FORMULA::Ta,FORMULA::Zr,FORMULA::Hf,FORMULA::W,FORMULA::Zn,FORMULA::Re,FORMULA::Mg
25.0,158.0,1,0,1,0,0,0,0,0,1,0.25,1.0,1.0,1.0,0.0,0.0,0.0,0.0,0.0,0.0,0.0,0.0,0.0,0.0,0.0,0.0,0.0,0.0,0.0
25.0,964.0,1,0,1,0,0,0,0,1,0,1.0,1.0,1.0,1.0,0.0,0.0,0.0,0.0,0.0,0.0,0.0,0.0,0.0,0.0,0.0,0.0,0.0,0.0,0.0
25.0,204.0,1,0,1,0,0,0,0,0,1,0.0,1.0,1.0,1.0,0.0,0.0,0.0,0.0,0.0,0.0,0.0,0.0,0.0,0.0,0.0,0.0,0.0,0.0,0.0
25.0,209.0,1,0,1,0,0,0,0,0,1,0.0,1.0,1.0,1.0,0.0,0.0,0.0,0.0,0.0,0.0,0.0,0.0,0.0,0.0,0.0,0.0,0.0,0.0,0.0
25.0,196.0,1,0,1,0,0,0,0,0,1,0.0,1.0,1.0,1.0,0.25,0.0,0.0,0.0,0.0,0.0,0.0,0.0,0.0,0.0,0.0,0.0,0.0,0.0,0.0
25.0,274.0,0,1,0,1,0,0,0,0,1,0.0,1.0,1.0,1.0,0.0,1.0,0.0,0.0,0.0,0.0,0.0,0.0,0.0,0.0,0.0,0.0,0.0,0.0,0.0
25.0,282.0,0,1,0,1,0,0,0,0,1,0.0,1.0,0.0,1.0,0.0,1.0,1.0,0.0,0.0,0.0,0.0,0.0,0.0,0.0,0.0,0.0,0.0,0.0,0.0
25.0,300.0,0,1,0,1,0,0,0,0,1,0.0,1.0,0.0,1.0,0.0,1.0,0.0,0.0,0.0,0.0,0.0,0.0,0.0,0.0,0.0,0.0,0.0,0.0,0.0
25.0,170.0,0,1,0,1,0,0,0,0,1,0.0,1.0,1.0,1.0,0.0,0.0,1.0,0.0,0.0,0.0,0.0,0.0,0.0,0.0,0.0,0.0,0.0,0.0,0.0
25.0,211.0,0,1,0,1,0,0,0,0,1,0.0,1.0,1.0,1.0,0.0,0.0,0.0,0.0,0.0,0.0,0.0,0.0,0.0,0.0,0.0,0.0,0.0,0.0,0.0
25.0,231.0,0,1,0,1,0,0,0,0,1,0.0,1.0,0.0,1.0,0.0,0.0,1.0,0.0,0.0,0.0,0.0,0.0,0.0,0.0,0.0,0.0,0.0,0.0,0.0
25.0,221.0,0,1,0,1,0,0,0,0,1,0.0,0.0,1.0,1.0,0.0,0.0,1.0,0.0,0.0,0.0,0.0,0.0,0.0,0.0,0.0,0.0,0.0,0.0,0.0
25.0,148.0,0,1,1,0,0,0,0,0,1,0.0,1.0,1.0,1.0,0.0,1.0,0.0,0.0,0.0,0.0,0.0,0.0,0.0,0.0,0.0,0.0,0.0,0.0,0.0
25.0,1251.0,1,0,1,0,0,0,0,1,0,1.0,1.0,1.0,1.0,0.0,1.0,0.0,0.0,0.0,0.0,0.0,0.0,0.0,0.0,0.0,0.0,0.0,0.0,0.0
25.0,1138.0,1,0,1,0,0,0,0,1,0,1.0,1.0,1.0,1.0,0.0,1.0,0.0,0.0,0.0,0.0,0.0,0.0,0.0,0.0,0.0,0.0,0.0,0.0,0.0
25.0,1804.0,1,0,1,0,0,0,0,1,0,1.0,1.0,1.0,1.0,0.0,1.0,0.0,0.1,0.0,0.0,0.0,0.0,0.0,0.0,0.0,0.0,0.0,0.0,0.0
25.0,1051.0,1,0,1,0,0,0,0,1,0,1.0,1.0,1.0,1.0,0.0,1.0,0.0,0.0,0.0,0.0,0.0,0.0,0.0,0.0,0.0,0.0,0.0,0.0,0.0
25.0,1641.0,1,0,1,0,0,0,0,1,0,1.0,1.0,1.0,1.0,0.0,1.0,0.0,0.0,0.1,0.0,0.0,0.0,0.0,0.0,0.0,0.0,0.0,0.0,0.0
25.0,1373.0,1,0,1,0,0,0,0,1,0,1.0,1.0,1.0,1.0,0.0,1.0,0.0,0.0,0.0,0.0,0.0,0.0,0.0,0.0,0.0,0.0,0.0,0.0,0.0
25.0,1110.0,1,0,1,0,0,0,0,1,0,1.0,1.0,1.0,1.0,0.0,1.0,0.0,0.0,0.0,0.0,0.0,0.0,0.0,0.0,0.0,0.0,0.0,0.0,0.0
25.0,1265.0,1,0,1,0,0,0,0,1,0,1.0,1.0,1.0,1.0,0.2,1.0,0.0,0.0,0.0,0.0,0.0,0.0,0.0,0.0,0.0,0.0,0.0,0.0,0.0
25.0,1481.0,1,0,1,0,0,0,0,1,0,1.0,1.0,1.0,1.0,0.4,1.0,0.0,0.0,0.0,0.0,0.0,0.0,0.0,0.0,0.0,0.0,0.0,0.0,0.0
25.0,1834.0,1,0,1,0,0,0,0,1,0,1.0,1.0,1.0,1.0,0.6,1.0,0.0,0.0,0.0,0.0,0.0,0.0,0.0,0.0,0.0,0.0,0.0,0.0,0.0
25.0,750.0,1,0,1,0,0,0,0,0,1,0.25,1.0,1.0,1.0,0.0,1.0,0.0,0.0,0.0,0.75,0.5,0.0,0.0,0.0,0.0,0.0,0.0,0.0,0.0
25.0,700.0,1,0,1,0,0,0,0,0,1,0.0,1.0,1.0,1.0,0.0,1.0,0.0,0.0,0.0,1.0,0.5,0.0,0.0,0.0,0.0,0.0,0.0,0.0,0.0
25.0,220.0,0,1,1,0,0,0,0,0,1,0.2,1.0,1.0,1.0,0.0,1.0,1.0,0.0,0.0,0.0,0.0,0.0,0.0,0.0,0.0,0.0,0.0,0.0,0.0
25.0,244.0,0,1,1,0,0,0,0,0,1,0.38,1.0,1.0,1.0,0.0,1.0,1.0,0.0,0.0,0.0,0.0,0.0,0.0,0.0,0.0,0.0,0.0,0.0,0.0
25.0,208.0,0,1,1,0,0,0,0,0,1,0.0,1.0,1.0,1.0,0.0,1.0,1.0,0.0,0.0,0.0,0.0,0.0,0.0,0.0,0.0,0.0,0.0,0.0,0.0
25.0,230.0,1,0,0,0,1,0,0,0,1,0.0,1.0,1.0,1.0,0.0,1.0,1.0,0.0,0.0,0.0,0.0,0.0,0.0,0.0,0.0,0.0,0.0,0.0,0.0
25.0,620.0,1,0,0,0,1,0,0,0,1,0.0,1.0,1.0,1.0,0.0,1.0,1.0,0.0,0.0,0.0,0.0,0.5,0.0,0.0,0.0,0.0,0.0,0.0,0.0
25.0,1272.0,1,0,1,0,0,0,0,0,1,0.0,1.0,1.0,1.0,0.0,1.0,0.0,0.0,0.0,1.0,1.0,0.0,0.0,0.0,0.0,0.0,0.0,0.0,0.0
25.0,700.0,1,0,1,0,0,0,0,0,1,0.0,1.0,1.0,1.0,0.0,1.0,0.0,0.0,0.0,1.0,0.5,0.0,0.0,0.0,0.0,0.0,0.0,0.0,0.0
25.0,980.0,1,0,1,0,0,0,0,0,1,1.0,0.0,0.667,0.889,0.0,0.0,0.0,0.0,0.0,0.889,1.0,0.0,0.0,0.0,0.0,0.0,0.0,0.0,0.0
25.0,980.0,1,0,1,0,0,0,0,0,1,1.0,0.0,0.667,0.889,0.0,0.0,0.0,0.0,0.0,0.889,1.0,0.0,0.0,0.0,0.0,0.0,0.0,0.0,0.0
25.0,1074.0,1,0,1,0,0,0,0,0,1,1.0,0.0,1.0,1.0,0.0,0.0,0.0,0.0,0.0,1.0,1.0,0.0,0.0,0.0,0.0,0.0,0.0,0.0,0.0
25.0,300.0,1,0,1,0,0,0,0,0,1,1.0,0.0,0.0,1.0,0.0,0.0,0.0,0.0,0.0,1.0,1.0,0.0,0.0,0.0,0.0,0.0,0.0,0.0,0.0
25.0,1965.0,1,0,0,0,0,1,0,1,0,0.214,0.0,0.0,0.0,0.0,0.0,0.0,0.0,0.714,0.0,1.0,0.143,0.571,0.929,0.0,0.0,0.0,0.0,0.0
800.0,678.0,1,0,0,0,0,1,0,1,0,0.214,0.0,0.0,0.0,0.0,0.0,0.0,0.0,0.714,0.0,1.0,0.143,0.571,0.929,0.0,0.0,0.0,0.0,0.0
1000.0,166.0,1,0,0,0,0,1,0,1,0,0.214,0.0,0.0,0.0,0.0,0.0,0.0,0.0,0.714,0.0,1.0,0.143,0.571,0.929,0.0,0.0,0.0,0.0,0.0
25.0,1965.0,1,0,0,0,0,1,0,1,0,0.214,0.0,0.0,0.0,0.0,0.0,0.0,0.0,0.714,0.0,1.0,0.0,0.714,0.929,0.0,0.0,0.0,0.0,0.0
800.0,362.0,1,0,0,0,0,1,0,1,0,0.214,0.0,0.0,0.0,0.0,0.0,0.0,0.0,0.714,0.0,1.0,0.0,0.714,0.929,0.0,0.0,0.0,0.0,0.0
1000.0,236.0,1,0,0,0,0,1,0,1,0,0.214,0.0,0.0,0.0,0.0,0.0,0.0,0.0,0.714,0.0,1.0,0.0,0.714,0.929,0.0,0.0,0.0,0.0,0.0
25.0,1841.0,1,0,0,0,0,1,0,1,0,0.4,0.0,0.0,0.0,0.0,0.0,0.0,0.0,1.0,0.0,1.0,0.0,1.0,1.0,0.6,0.0,0.0,0.0,0.0
800.0,796.0,1,0,0,0,0,1,0,1,0,0.4,0.0,0.0,0.0,0.0,0.0,0.0,0.0,1.0,0.0,1.0,0.0,1.0,1.0,0.6,0.0,0.0,0.0,0.0
1000.0,298.0,1,0,0,0,0,1,0,1,0,0.4,0.0,0.0,0.0,0.0,0.0,0.0,0.0,1.0,0.0,1.0,0.0,1.0,1.0,0.6,0.0,0.0,0.0,0.0
25.0,2035.0,1,0,0,0,0,1,0,1,0,0.333,0.0,0.0,0.0,0.0,0.0,0.0,0.0,0.667,0.0,1.0,0.133,0.533,0.667,0.0,0.0,0.0,0.0,0.0
800.0,796.0,1,0,0,0,0,1,0,1,0,0.333,0.0,0.0,0.0,0.0,0.0,0.0,0.0,0.667,0.0,1.0,0.133,0.533,0.667,0.0,0.0,0.0,0.0,0.0
1000.0,220.0,1,0,0,0,0,1,0,1,0,0.333,0.0,0.0,0.0,0.0,0.0,0.0,0.0,0.667,0.0,1.0,0.133,0.533,0.667,0.0,0.0,0.0,0.0,0.0
25.0,1280.0,1,0,0,0,0,1,0,1,0,0.667,0.0,0.0,0.0,0.0,0.0,0.0,0.0,1.0,0.0,1.0,0.0,0.333,0.333,0.0,0.0,0.0,0.0,0.0
800.0,728.0,1,0,0,0,0,1,0,1,0,0.667,0.0,0.0,0.0,0.0,0.0,0.0,0.0,1.0,0.0,1.0,0.0,0.333,0.333,0.0,0.0,0.0,0.0,0.0
1000.0,403.0,1,0,0,0,0,1,0,1,0,0.667,0.0,0.0,0.0,0.0,0.0,0.0,0.0,1.0,0.0,1.0,0.0,0.333,0.333,0.0,0.0,0.0,0.0,0.0
25.0,1188.0,1,0,1,0,0,0,0,1,0,0.3,0.0,0.0,0.0,0.0,0.0,0.0,0.0,1.0,0.0,1.0,0.0,1.0,1.0,1.0,0.0,0.0,0.0,0.0
25.0,1302.0,1,0,1,0,0,0,0,1,0,0.5,0.0,0.0,0.0,0.0,0.0,0.0,0.0,1.0,0.0,1.0,0.0,1.0,1.0,1.0,0.0,0.0,0.0,0.0
25.0,1415.0,1,0,1,0,0,0,0,1,0,0.75,0.0,0.0,0.0,0.0,0.0,0.0,0.0,1.0,0.0,1.0,0.0,1.0,1.0,1.0,0.0,0.0,0.0,0.0
25.0,1073.0,1,0,1,0,0,0,0,1,0,0.0,0.0,0.0,0.0,0.0,0.0,0.0,0.0,1.0,0.0,1.0,0.0,1.0,1.0,1.0,0.0,0.0,0.0,0.0
25.0,1250.0,1,0,1,0,0,0,0,1,0,0.25,0.0,0.0,0.0,0.0,0.0,0.0,1.0,1.0,0.0,1.0,1.0,0.0,0.0,0.0,0.0,0.0,0.0,0.0
25.0,1625.0,1,0,1,0,0,0,0,1,0,0.5,0.0,0.0,0.0,0.0,0.0,0.0,1.0,1.0,0.0,1.0,1.0,0.0,0.0,0.0,0.0,0.0,0.0,0.0
25.0,1260.0,1,0,1,0,0,0,0,1,0,0.75,0.0,0.0,0.0,0.0,0.0,0.0,1.0,1.0,0.0,1.0,1.0,0.0,0.0,0.0,0.0,0.0,0.0,0.0
25.0,1375.0,1,0,1,0,0,0,0,1,0,1.0,0.0,0.0,0.0,0.0,0.0,0.0,1.0,1.0,0.0,1.0,1.0,0.0,0.0,0.0,0.0,0.0,0.0,0.0
25.0,1200.0,1,0,1,0,0,0,0,1,0,0.0,0.0,0.0,0.0,0.0,0.0,0.0,1.0,1.0,0.0,1.0,1.0,0.0,0.0,0.0,0.0,0.0,0.0,0.0
25.0,1330.0,1,0,1,0,0,0,0,1,0,0.25,0.0,0.0,0.0,0.0,0.0,0.0,0.0,1.0,0.0,1.0,1.0,1.0,0.0,0.0,0.0,0.0,0.0,0.0
25.0,1014.0,1,0,1,0,0,0,0,1,0,0.5,0.0,0.0,0.0,0.0,0.0,0.0,0.0,1.0,0.0,1.0,1.0,1.0,0.0,0.0,0.0,0.0,0.0,0.0
25.0,993.0,1,0,1,0,0,0,0,1,0,1.0,0.0,0.0,0.0,0.0,0.0,0.0,0.0,1.0,0.0,1.0,1.0,1.0,0.0,0.0,0.0,0.0,0.0,0.0
25.0,1092.0,1,0,1,0,0,0,0,1,0,0.0,0.0,0.0,0.0,0.0,0.0,0.0,0.0,1.0,0.0,1.0,1.0,1.0,0.0,0.0,0.0,0.0,0.0,0.0
25.0,1020.0,1,0,0,0,1,0,0,1,0,1.0,0.0,0.0,0.0,0.0,0.0,0.0,0.0,1.0,0.0,1.0,1.0,0.0,0.0,0.0,0.0,0.0,0.0,0.0
600.0,810.0,1,0,0,0,1,0,0,1,0,1.0,0.0,0.0,0.0,0.0,0.0,0.0,0.0,1.0,0.0,1.0,1.0,0.0,0.0,0.0,0.0,0.0,0.0,0.0
800.0,685.0,1,0,0,0,1,0,0,1,0,1.0,0.0,0.0,0.0,0.0,0.0,0.0,0.0,1.0,0.0,1.0,1.0,0.0,0.0,0.0,0.0,0.0,0.0,0.0
1000.0,158.0,1,0,0,0,1,0,0,1,0,1.0,0.0,0.0,0.0,0.0,0.0,0.0,0.0,1.0,0.0,1.0,1.0,0.0,0.0,0.0,0.0,0.0,0.0,0.0
25.0,918.0,1,0,0,0,0,1,0,1,0,0.0,0.0,0.0,0.0,0.0,0.0,0.0,0.0,0.5,0.0,0.5,1.0,0.0,0.5,0.0,0.0,0.0,0.0,0.0
600.0,571.0,1,0,0,0,0,1,0,1,0,0.0,0.0,0.0,0.0,0.0,0.0,0.0,0.0,0.5,0.0,0.5,1.0,0.0,0.5,0.0,0.0,0.0,0.0,0.0
800.0,240.0,1,0,0,0,0,1,0,1,0,0.0,0.0,0.0,0.0,0.0,0.0,0.0,0.0,0.5,0.0,0.5,1.0,0.0,0.5,0.0,0.0,0.0,0.0,0.0
1000.0,72.0,1,0,0,0,0,1,0,1,0,0.0,0.0,0.0,0.0,0.0,0.0,0.0,0.0,0.5,0.0,0.5,1.0,0.0,0.5,0.0,0.0,0.0,0.0,0.0
25.0,1105.0,1,0,0,0,0,1,0,1,0,0.0,0.0,0.0,0.0,0.0,0.0,0.0,0.0,1.0,0.0,1.0,1.0,0.0,1.0,0.0,0.0,0.0,0.0,0.0
600.0,834.0,1,0,0,0,0,1,0,1,0,0.0,0.0,0.0,0.0,0.0,0.0,0.0,0.0,1.0,0.0,1.0,1.0,0.0,1.0,0.0,0.0,0.0,0.0,0.0
800.0,187.0,1,0,0,0,0,1,0,1,0,0.0,0.0,0.0,0.0,0.0,0.0,0.0,0.0,1.0,0.0,1.0,1.0,0.0,1.0,0.0,0.0,0.0,0.0,0.0
1000.0,58.0,1,0,0,0,0,1,0,1,0,0.0,0.0,0.0,0.0,0.0,0.0,0.0,0.0,1.0,0.0,1.0,1.0,0.0,1.0,0.0,0.0,0.0,0.0,0.0
25.0,1176.0,1,0,1,0,0,0,0,1,0,0.0,0.0,0.0,0.0,0.0,0.0,0.0,0.5,1.0,0.0,1.0,0.0,0.0,1.0,0.5,0.0,0.0,0.0,0.0
25.0,1112.0,1,0,1,0,0,0,0,1,0,0.0,0.0,0.0,0.0,0.0,0.0,0.0,0.25,1.0,0.0,1.0,0.0,1.0,1.0,1.0,0.0,0.0,0.0,0.0
25.0,1317.0,1,0,1,0,0,0,0,1,0,0.0,0.0,0.0,0.0,0.0,0.0,0.0,0.5,1.0,0.0,1.0,0.0,1.0,1.0,1.0,0.0,0.0,0.0,0.0
25.0,1373.0,1,0,1,0,0,0,0,1,0,0.0,0.0,0.0,0.0,0.0,0.0,0.0,0.75,1.0,0.0,1.0,0.0,1.0,1.0,1.0,0.0,0.0,0.0,0.0
25.0,1512.0,1,0,1,0,0,0,0,1,0,0.0,0.0,0.0,0.0,0.0,0.0,0.0,1.0,1.0,0.0,1.0,0.0,1.0,1.0,1.0,0.0,0.0,0.0,0.0
25.0,1015.0,1,0,1,0,0,0,0,1,0,0.0,0.0,0.0,0.0,0.0,0.0,0.0,0.0,1.0,0.0,1.0,0.0,1.0,1.0,1.0,0.0,0.0,0.0,0.0
25.0,1512.0,1,0,1,0,0,0,0,1,0,0.0,0.0,0.0,0.0,0.0,0.0,0.0,1.0,1.0,0.0,1.0,0.0,1.0,1.0,1.0,0.0,0.0,0.0,0.0
800.0,1007.0,1,0,1,0,0,0,0,1,0,0.0,0.0,0.0,0.0,0.0,0.0,0.0,1.0,1.0,0.0,1.0,0.0,1.0,1.0,1.0,0.0,0.0,0.0,0.0
1000.0,814.0,1,0,1,0,0,0,0,1,0,0.0,0.0,0.0,0.0,0.0,0.0,0.0,1.0,1.0,0.0,1.0,0.0,1.0,1.0,1.0,0.0,0.0,0.0,0.0
1200.0,556.0,1,0,1,0,0,0,0,1,0,0.0,0.0,0.0,0.0,0.0,0.0,0.0,1.0,1.0,0.0,1.0,0.0,1.0,1.0,1.0,0.0,0.0,0.0,0.0
25.0,1600.0,1,0,1,0,0,0,0,1,0,0.0,0.0,0.0,0.0,0.0,0.0,0.0,1.0,0.0,0.0,1.0,0.0,1.0,1.0,1.0,0.0,0.0,0.0,0.0
800.0,1045.0,1,0,1,0,0,0,0,1,0,0.0,0.0,0.0,0.0,0.0,0.0,0.0,1.0,0.0,0.0,1.0,0.0,1.0,1.0,1.0,0.0,0.0,0.0,0.0
1000.0,855.0,1,0,1,0,0,0,0,1,0,0.0,0.0,0.0,0.0,0.0,0.0,0.0,1.0,0.0,0.0,1.0,0.0,1.0,1.0,1.0,0.0,0.0,0.0,0.0
1200.0,404.0,1,0,1,0,0,0,0,1,0,0.0,0.0,0.0,0.0,0.0,0.0,0.0,1.0,0.0,0.0,1.0,0.0,1.0,1.0,1.0,0.0,0.0,0.0,0.0
25.0,1575.0,1,0,0,0,1,0,0,1,0,0.0,0.0,0.0,0.0,0.0,0.0,0.0,1.0,1.0,0.0,1.0,0.0,0.0,1.0,1.0,0.0,0.0,0.0,0.0
800.0,825.0,1,0,0,0,1,0,0,1,0,0.0,0.0,0.0,0.0,0.0,0.0,0.0,1.0,1.0,0.0,1.0,0.0,0.0,1.0,1.0,0.0,0.0,0.0,0.0
1000.0,635.0,1,0,0,0,1,0,0,1,0,0.0,0.0,0.0,0.0,0.0,0.0,0.0,1.0,1.0,0.0,1.0,0.0,0.0,1.0,1.0,0.0,0.0,0.0,0.0
1200.0,187.0,1,0,0,0,1,0,0,1,0,0.0,0.0,0.0,0.0,0.0,0.0,0.0,1.0,1.0,0.0,1.0,0.0,0.0,1.0,1.0,0.0,0.0,0.0,0.0
25.0,1719.0,1,0,1,0,0,0,0,1,0,0.0,0.0,0.0,0.0,0.0,0.0,0.0,1.0,1.0,0.0,1.0,0.0,0.0,1.0,1.0,0.0,0.0,0.0,0.0
25.0,903.0,0,1,1,0,0,0,0,1,0,0.0,0.0,0.0,0.0,0.0,0.0,0.0,0.0,0.333,0.0,1.0,0.0,0.333,0.667,0.333,0.0,0.0,0.0,0.0
25.0,929.0,1,0,0,0,0,1,0,1,0,0.0,0.0,0.0,0.0,0.0,0.0,0.0,0.0,1.0,0.0,1.0,0.0,1.0,1.0,1.0,0.0,0.0,0.0,0.0
400.0,790.0,1,0,0,0,0,1,0,1,0,0.0,0.0,0.0,0.0,0.0,0.0,0.0,0.0,1.0,0.0,1.0,0.0,1.0,1.0,1.0,0.0,0.0,0.0,0.0
600.0,675.0,1,0,0,0,0,1,0,1,0,0.0,0.0,0.0,0.0,0.0,0.0,0.0,0.0,1.0,0.0,1.0,0.0,1.0,1.0,1.0,0.0,0.0,0.0,0.0
800.0,535.0,1,0,0,0,0,1,0,1,0,0.0,0.0,0.0,0.0,0.0,0.0,0.0,0.0,1.0,0.0,1.0,0.0,1.0,1.0,1.0,0.0,0.0,0.0,0.0
1000.0,295.0,1,0,0,0,0,1,0,1,0,0.0,0.0,0.0,0.0,0.0,0.0,0.0,0.0,1.0,0.0,1.0,0.0,1.0,1.0,1.0,0.0,0.0,0.0,0.0
1200.0,92.0,1,0,0,0,0,1,0,1,0,0.0,0.0,0.0,0.0,0.0,0.0,0.0,0.0,1.0,0.0,1.0,0.0,1.0,1.0,1.0,0.0,0.0,0.0,0.0
25.0,879.0,0,1,1,0,0,0,0,1,0,0.0,0.0,0.0,0.0,0.0,0.0,0.0,0.0,1.0,0.0,1.0,0.0,0.0,1.0,1.0,0.0,0.0,0.0,0.0
25.0,1525.0,1,0,0,0,1,0,0,1,0,0.0,0.0,0.0,0.0,0.0,0.0,0.0,1.0,1.0,0.0,0.0,1.0,1.0,0.0,0.0,0.0,0.0,0.0,0.0
25.0,1246.0,1,0,1,0,0,0,0,1,0,0.0,0.0,0.0,0.0,0.0,0.0,0.0,1.0,1.0,0.0,0.0,1.0,1.0,0.0,0.0,1.0,0.0,0.0,0.0
600.0,862.0,1,0,1,0,0,0,0,1,0,0.0,0.0,0.0,0.0,0.0,0.0,0.0,1.0,1.0,0.0,0.0,1.0,1.0,0.0,0.0,1.0,0.0,0.0,0.0
800.0,846.0,1,0,1,0,0,0,0,1,0,0.0,0.0,0.0,0.0,0.0,0.0,0.0,1.0,1.0,0.0,0.0,1.0,1.0,0.0,0.0,1.0,0.0,0.0,0.0
1000.0,842.0,1,0,1,0,0,0,0,1,0,0.0,0.0,0.0,0.0,0.0,0.0,0.0,1.0,1.0,0.0,0.0,1.0,1.0,0.0,0.0,1.0,0.0,0.0,0.0
1200.0,735.0,1,0,1,0,0,0,0,1,0,0.0,0.0,0.0,0.0,0.0,0.0,0.0,1.0,1.0,0.0,0.0,1.0,1.0,0.0,0.0,1.0,0.0,0.0,0.0
1400.0,656.0,1,0,1,0,0,0,0,1,0,0.0,0.0,0.0,0.0,0.0,0.0,0.0,1.0,1.0,0.0,0.0,1.0,1.0,0.0,0.0,1.0,0.0,0.0,0.0
1600.0,477.0,1,0,1,0,0,0,0,1,0,0.0,0.0,0.0,0.0,0.0,0.0,0.0,1.0,1.0,0.0,0.0,1.0,1.0,0.0,0.0,1.0,0.0,0.0,0.0
25.0,1058.0,1,0,1,0,0,0,0,1,0,0.0,0.0,0.0,0.0,0.0,0.0,0.0,1.0,1.0,0.0,0.0,0.0,1.0,0.0,0.0,1.0,0.0,0.0,0.0
600.0,561.0,1,0,1,0,0,0,0,1,0,0.0,0.0,0.0,0.0,0.0,0.0,0.0,1.0,1.0,0.0,0.0,0.0,1.0,0.0,0.0,1.0,0.0,0.0,0.0
800.0,552.0,1,0,1,0,0,0,0,1,0,0.0,0.0,0.0,0.0,0.0,0.0,0.0,1.0,1.0,0.0,0.0,0.0,1.0,0.0,0.0,1.0,0.0,0.0,0.0
1000.0,548.0,1,0,1,0,0,0,0,1,0,0.0,0.0,0.0,0.0,0.0,0.0,0.0,1.0,1.0,0.0,0.0,0.0,1.0,0.0,0.0,1.0,0.0,0.0,0.0
1200.0,506.0,1,0,1,0,0,0,0,1,0,0.0,0.0,0.0,0.0,0.0,0.0,0.0,1.0,1.0,0.0,0.0,0.0,1.0,0.0,0.0,1.0,0.0,0.0,0.0
1400.0,421.0,1,0,1,0,0,0,0,1,0,0.0,0.0,0.0,0.0,0.0,0.0,0.0,1.0,1.0,0.0,0.0,0.0,1.0,0.0,0.0,1.0,0.0,0.0,0.0
1600.0,405.0,1,0,1,0,0,0,0,1,0,0.0,0.0,0.0,0.0,0.0,0.0,0.0,1.0,1.0,0.0,0.0,0.0,1.0,0.0,0.0,1.0,0.0,0.0,0.0
25.0,1289.0,1,0,0,0,1,0,0,1,0,0.0,0.0,0.0,0.0,0.0,0.0,0.0,0.3,1.0,0.0,1.0,1.0,0.0,1.0,0.0,0.0,0.0,0.0,0.0
25.0,1473.0,1,0,0,0,1,0,0,1,0,0.0,0.0,0.0,0.0,0.0,0.0,0.0,0.5,1.0,0.0,1.0,1.0,0.0,1.0,0.0,0.0,0.0,0.0,0.0
25.0,1706.0,1,0,0,0,1,0,0,1,0,0.0,0.0,0.0,0.0,0.0,0.0,0.0,0.7,1.0,0.0,1.0,1.0,0.0,1.0,0.0,0.0,0.0,0.0,0.0
25.0,1496.0,1,0,0,0,1,0,0,1,0,0.0,0.0,0.0,0.0,0.0,0.0,0.0,1.0,0.769,0.0,0.769,0.769,0.0,0.769,0.0,0.0,0.0,0.0,0.0
25.0,1603.0,1,0,0,0,1,0,0,1,0,0.0,0.0,0.0,0.0,0.0,0.0,0.0,1.0,0.667,0.0,0.667,0.667,0.0,0.667,0.0,0.0,0.0,0.0,0.0
25.0,1645.0,1,0,0,0,1,0,0,1,0,0.0,0.0,0.0,0.0,0.0,0.0,0.0,1.0,0.588,0.0,0.588,0.588,0.0,0.588,0.0,0.0,0.0,0.0,0.0
25.0,1765.0,1,0,0,0,1,0,0,1,0,0.0,0.0,0.0,0.0,0.0,0.0,0.0,1.0,0.5,0.0,0.5,0.5,0.0,0.5,0.0,0.0,0.0,0.0,0.0
25.0,1779.0,1,0,0,0,1,0,0,1,0,0.0,0.0,0.0,0.0,0.0,0.0,0.0,1.0,1.0,0.0,1.0,1.0,0.0,1.0,0.0,0.0,0.0,0.0,0.0
25.0,1455.0,1,0,0,0,1,0,0,1,0,0.0,0.0,0.0,0.0,0.0,0.0,0.0,1.0,1.0,0.0,1.0,0.3,0.0,1.0,0.0,0.0,0.0,0.0,0.0
25.0,932.0,1,0,0,0,1,0,0,1,0,0.0,0.0,0.0,0.0,0.0,0.0,0.0,0.1,1.0,0.0,1.0,0.3,0.0,1.0,0.0,0.0,0.0,0.0,0.0
25.0,1312.0,1,0,0,0,1,0,0,1,0,0.0,0.0,0.0,0.0,0.0,0.0,0.0,0.3,1.0,0.0,1.0,0.3,0.0,1.0,0.0,0.0,0.0,0.0,0.0
25.0,1301.0,1,0,0,0,1,0,0,1,0,0.0,0.0,0.0,0.0,0.0,0.0,0.0,0.5,1.0,0.0,1.0,0.3,0.0,1.0,0.0,0.0,0.0,0.0,0.0
25.0,1436.0,1,0,0,0,1,0,0,1,0,0.0,0.0,0.0,0.0,0.0,0.0,0.0,0.7,1.0,0.0,1.0,0.3,0.0,1.0,0.0,0.0,0.0,0.0,0.0
25.0,1603.0,1,0,0,0,1,0,0,1,0,0.0,0.0,0.0,0.0,0.0,0.0,0.0,1.0,0.769,0.0,0.769,0.231,0.0,0.769,0.0,0.0,0.0,0.0,0.0
25.0,1576.0,1,0,0,0,1,0,0,1,0,0.0,0.0,0.0,0.0,0.0,0.0,0.0,1.0,0.667,0.0,0.667,0.2,0.0,0.667,0.0,0.0,0.0,0.0,0.0
25.0,866.0,1,0,0,0,1,0,0,1,0,0.0,0.0,0.0,0.0,0.0,0.0,0.0,0.0,1.0,0.0,1.0,0.3,0.0,1.0,0.0,0.0,0.0,0.0,0.0
25.0,1104.0,1,0,0,0,1,0,0,1,0,0.0,0.0,0.0,0.0,0.0,0.0,0.0,0.0,1.0,0.0,1.0,1.0,0.0,1.0,0.0,0.0,0.0,0.0,0.0
25.0,1776.0,1,0,1,0,0,0,0,1,0,0.0,0.0,0.0,0.0,0.0,0.0,0.0,1.0,1.0,0.0,1.0,0.25,0.0,1.0,0.0,0.0,0.0,0.0,0.0
25.0,1647.0,1,0,1,0,0,0,0,1,0,0.0,0.0,0.0,0.0,0.0,0.0,0.0,1.0,1.0,0.0,1.0,0.5,0.0,1.0,0.0,0.0,0.0,0.0,0.0
25.0,1708.0,1,0,1,0,0,0,0,1,0,0.0,0.0,0.0,0.0,0.0,0.0,0.0,1.0,1.0,0.0,1.0,0.75,0.0,1.0,0.0,0.0,0.0,0.0,0.0
25.0,1786.0,1,0,1,0,0,0,0,1,0,0.0,0.0,0.0,0.0,0.0,0.0,0.0,1.0,1.0,0.0,1.0,1.0,0.0,1.0,0.0,0.0,0.0,0.0,0.0
25.0,1735.0,1,0,1,0,0,0,0,1,0,0.0,0.0,0.0,0.0,0.0,0.0,0.0,0.667,0.667,0.0,0.667,1.0,0.0,0.667,0.0,0.0,0.0,0.0,0.0
25.0,1538.0,1,0,1,0,0,0,0,1,0,0.0,0.0,0.0,0.0,0.0,0.0,0.0,0.5,0.5,0.0,0.5,1.0,0.0,0.5,0.0,0.0,0.0,0.0,0.0
25.0,1418.0,1,0,1,0,0,0,0,1,0,0.0,0.0,0.0,0.0,0.0,0.0,0.0,0.333,0.333,0.0,0.333,1.0,0.0,0.333,0.0,0.0,0.0,0.0,0.0
25.0,1592.0,1,0,1,0,0,0,0,1,0,0.0,0.0,0.0,0.0,0.0,0.0,0.0,1.0,1.0,0.0,1.0,0.0,0.0,1.0,0.0,0.0,0.0,0.0,0.0
25.0,1465.0,1,0,1,0,0,0,0,1,0,0.25,1.0,1.0,1.0,0.0,1.0,1.0,0.0,0.0,1.0,1.0,1.0,0.0,0.0,0.0,0.0,0.0,0.0,0.0
25.0,215.0,1,0,1,0,0,0,0,0,1,0.0,0.0,0.0,1.0,0.0,0.0,1.0,0.0,0.0,1.0,0.0,0.0,0.0,0.0,0.0,0.0,0.333,0.0,0.0
25.0,140.0,1,0,1,0,0,0,0,0,1,0.0,0.0,0.0,1.0,0.0,0.0,1.0,0.0,0.0,1.0,0.0,0.0,0.0,0.0,0.0,0.0,0.25,0.0,0.0
25.0,330.0,1,0,1,0,0,0,0,0,1,0.053,0.0,0.0,1.0,0.0,0.0,1.0,0.0,0.0,1.0,0.0,0.0,0.0,0.0,0.0,0.0,0.0,0.0,0.0
1000.0,150.0,1,0,1,0,0,0,0,0,1,0.5,1.0,1.0,1.0,0.0,1.0,0.0,0.0,0.0,1.0,0.0,0.0,0.0,0.0,0.0,0.0,0.0,0.0,0.0
25.0,388.0,1,0,1,0,0,0,0,0,1,0.5,1.0,1.0,1.0,0.0,1.0,0.0,0.0,0.0,1.0,0.0,0.0,0.0,0.0,0.0,0.0,0.0,0.0,0.0
300.0,411.0,1,0,1,0,0,0,0,0,1,0.5,1.0,1.0,1.0,0.0,1.0,0.0,0.0,0.0,1.0,0.0,0.0,0.0,0.0,0.0,0.0,0.0,0.0,0.0
500.0,421.0,1,0,1,0,0,0,0,0,1,0.5,1.0,1.0,1.0,0.0,1.0,0.0,0.0,0.0,1.0,0.0,0.0,0.0,0.0,0.0,0.0,0.0,0.0,0.0
700.0,426.0,1,0,1,0,0,0,0,0,1,0.5,1.0,1.0,1.0,0.0,1.0,0.0,0.0,0.0,1.0,0.0,0.0,0.0,0.0,0.0,0.0,0.0,0.0,0.0
900.0,230.0,1,0,1,0,0,0,0,0,1,0.5,1.0,1.0,1.0,0.0,1.0,0.0,0.0,0.0,1.0,0.0,0.0,0.0,0.0,0.0,0.0,0.0,0.0,0.0
1100.0,80.0,1,0,1,0,0,0,0,0,1,0.5,1.0,1.0,1.0,0.0,1.0,0.0,0.0,0.0,1.0,0.0,0.0,0.0,0.0,0.0,0.0,0.0,0.0,0.0
1000.0,116.0,1,0,1,0,0,0,0,1,0,1.0,0.5,0.5,0.5,0.0,0.5,0.0,0.0,0.0,0.5,0.0,0.0,0.0,0.0,0.0,0.0,0.0,0.0,0.0
1100.0,79.0,1,0,1,0,0,0,0,1,0,1.0,0.5,0.5,0.5,0.0,0.5,0.0,0.0,0.0,0.5,0.0,0.0,0.0,0.0,0.0,0.0,0.0,0.0,0.0
25.0,1620.0,1,0,1,0,0,0,0,1,0,1.0,0.5,0.5,0.5,0.0,0.5,0.0,0.0,0.0,0.5,0.0,0.0,0.0,0.0,0.0,0.0,0.0,0.0,0.0
600.0,805.0,1,0,1,0,0,0,0,1,0,1.0,0.5,0.5,0.5,0.0,0.5,0.0,0.0,0.0,0.5,0.0,0.0,0.0,0.0,0.0,0.0,0.0,0.0,0.0
500.0,1120.0,1,0,1,0,0,0,0,1,0,1.0,0.5,0.5,0.5,0.0,0.5,0.0,0.0,0.0,0.5,0.0,0.0,0.0,0.0,0.0,0.0,0.0,0.0,0.0
700.0,567.0,1,0,1,0,0,0,0,1,0,1.0,0.5,0.5,0.5,0.0,0.5,0.0,0.0,0.0,0.5,0.0,0.0,0.0,0.0,0.0,0.0,0.0,0.0,0.0
900.0,214.0,1,0,1,0,0,0,0,1,0,1.0,0.5,0.5,0.5,0.0,0.5,0.0,0.0,0.0,0.5,0.0,0.0,0.0,0.0,0.0,0.0,0.0,0.0,0.0
800.0,302.0,1,0,1,0,0,0,0,1,0,1.0,0.5,0.5,0.5,0.0,0.5,0.0,0.0,0.0,0.5,0.0,0.0,0.0,0.0,0.0,0.0,0.0,0.0,0.0
400.0,1080.0,1,0,1,0,0,0,0,1,0,1.0,0.0,0.0,0.0,0.0,1.0,0.0,1.0,1.0,0.0,1.0,0.0,0.0,0.0,0.0,0.0,0.0,0.0,0.0
600.0,1060.0,1,0,1,0,0,0,0,1,0,1.0,0.0,0.0,0.0,0.0,1.0,0.0,1.0,1.0,0.0,1.0,0.0,0.0,0.0,0.0,0.0,0.0,0.0,0.0
800.0,860.0,1,0,1,0,0,0,0,1,0,1.0,0.0,0.0,0.0,0.0,1.0,0.0,1.0,1.0,0.0,1.0,0.0,0.0,0.0,0.0,0.0,0.0,0.0,0.0
1000.0,594.0,1,0,1,0,0,0,0,1,0,1.0,0.0,0.0,0.0,0.0,1.0,0.0,1.0,1.0,0.0,1.0,0.0,0.0,0.0,0.0,0.0,0.0,0.0,0.0
1200.0,105.0,1,0,1,0,0,0,0,1,0,1.0,0.0,0.0,0.0,0.0,1.0,0.0,1.0,1.0,0.0,1.0,0.0,0.0,0.0,0.0,0.0,0.0,0.0,0.0
600.0,930.0,1,0,0,0,1,0,0,1,0,1.0,0.0,0.0,0.0,0.0,1.0,0.0,1.0,1.0,0.0,1.0,0.0,0.0,0.0,0.0,0.0,0.0,0.0,0.0
800.0,875.0,1,0,0,0,1,0,0,1,0,1.0,0.0,0.0,0.0,0.0,1.0,0.0,1.0,1.0,0.0,1.0,0.0,0.0,0.0,0.0,0.0,0.0,0.0,0.0
1000.0,550.0,1,0,0,0,1,0,0,1,0,1.0,0.0,0.0,0.0,0.0,1.0,0.0,1.0,1.0,0.0,1.0,0.0,0.0,0.0,0.0,0.0,0.0,0.0,0.0
1200.0,150.0,1,0,0,0,1,0,0,1,0,1.0,0.0,0.0,0.0,0.0,1.0,0.0,1.0,1.0,0.0,1.0,0.0,0.0,0.0,0.0,0.0,0.0,0.0,0.0
400.0,1070.0,1,0,0,0,1,0,0,1,0,1.0,0.0,0.0,0.0,0.0,1.0,0.0,1.0,0.0,0.0,1.0,0.0,0.0,0.0,0.0,0.0,0.0,0.0,0.0
600.0,1020.0,1,0,0,0,1,0,0,1,0,1.0,0.0,0.0,0.0,0.0,1.0,0.0,1.0,0.0,0.0,1.0,0.0,0.0,0.0,0.0,0.0,0.0,0.0,0.0
800.0,875.0,1,0,0,0,1,0,0,1,0,1.0,0.0,0.0,0.0,0.0,1.0,0.0,1.0,0.0,0.0,1.0,0.0,0.0,0.0,0.0,0.0,0.0,0.0,0.0
1000.0,375.0,1,0,0,0,1,0,0,1,0,1.0,0.0,0.0,0.0,0.0,1.0,0.0,1.0,0.0,0.0,1.0,0.0,0.0,0.0,0.0,0.0,0.0,0.0,0.0
1200.0,100.0,1,0,0,0,1,0,0,1,0,1.0,0.0,0.0,0.0,0.0,1.0,0.0,1.0,0.0,0.0,1.0,0.0,0.0,0.0,0.0,0.0,0.0,0.0,0.0
600.0,520.0,1,0,0,0,1,0,0,1,0,1.0,0.0,0.0,0.0,0.0,0.0,0.0,1.0,1.0,0.0,1.0,0.0,0.0,0.0,0.0,0.0,0.0,0.0,0.0
800.0,500.0,1,0,0,0,1,0,0,1,0,1.0,0.0,0.0,0.0,0.0,0.0,0.0,1.0,1.0,0.0,1.0,0.0,0.0,0.0,0.0,0.0,0.0,0.0,0.0
1000.0,540.0,1,0,0,0,1,0,0,1,0,1.0,0.0,0.0,0.0,0.0,0.0,0.0,1.0,1.0,0.0,1.0,0.0,0.0,0.0,0.0,0.0,0.0,0.0,0.0
1200.0,200.0,1,0,0,0,1,0,0,1,0,1.0,0.0,0.0,0.0,0.0,0.0,0.0,1.0,1.0,0.0,1.0,0.0,0.0,0.0,0.0,0.0,0.0,0.0,0.0
25.0,1253.0,1,0,0,0,1,0,0,1,0,0.0,0.0,0.0,0.0,0.0,0.0,0.0,0.0,1.0,0.0,1.0,1.0,0.0,1.0,1.0,0.0,0.0,0.0,0.0
25.0,1140.0,1,0,0,0,1,0,0,1,0,0.0,0.0,0.0,0.0,0.0,0.0,0.0,0.0,1.0,0.0,1.0,1.0,0.0,1.0,1.0,0.0,0.0,0.0,0.0
25.0,1120.0,1,0,0,0,1,0,0,1,0,0.0,0.0,0.0,0.0,0.0,0.0,0.0,0.0,1.0,0.0,1.0,1.0,0.0,1.0,1.0,0.0,0.0,0.0,0.0
60.0,795.0,1,0,1,0,0,0,0,1,0,0.0,0.0,0.0,0.0,0.0,0.0,0.0,0.0,1.0,0.0,0.578,0.0,1.0,0.416,0.26,0.0,0.0,0.0,0.0
100.0,765.0,1,0,1,0,0,0,0,1,0,0.0,0.0,0.0,0.0,0.0,0.0,0.0,0.0,1.0,0.0,0.578,0.0,1.0,0.416,0.26,0.0,0.0,0.0,0.0
200.0,650.0,1,0,1,0,0,0,0,1,0,0.0,0.0,0.0,0.0,0.0,0.0,0.0,0.0,1.0,0.0,0.578,0.0,1.0,0.416,0.26,0.0,0.0,0.0,0.0
300.0,590.0,1,0,1,0,0,0,0,1,0,0.0,0.0,0.0,0.0,0.0,0.0,0.0,0.0,1.0,0.0,0.578,0.0,1.0,0.416,0.26,0.0,0.0,0.0,0.0
25.0,845.0,1,0,1,0,0,0,0,1,0,0.0,0.0,0.0,0.0,0.0,0.0,0.0,0.0,1.0,0.0,0.578,0.0,1.0,0.416,0.26,0.0,0.0,0.0,0.0
-268.8,2250.0,1,0,0,1,0,0,0,1,0,0.0,0.0,0.0,0.0,0.0,0.0,0.0,0.0,0.667,0.0,1.0,0.0,0.333,0.833,0.5,0.0,0.0,0.0,0.0
-268.8,2210.0,1,0,0,1,0,0,0,1,0,0.0,0.0,0.0,0.0,0.0,0.0,0.0,0.0,0.667,0.0,1.0,0.0,0.333,0.833,0.5,0.0,0.0,0.0,0.0
-196.0,1880.0,1,0,0,1,0,0,0,1,0,0.0,0.0,0.0,0.0,0.0,0.0,0.0,0.0,0.667,0.0,1.0,0.0,0.333,0.833,0.5,0.0,0.0,0.0,0.0
-196.0,1750.0,1,0,0,1,0,0,0,1,0,0.0,0.0,0.0,0.0,0.0,0.0,0.0,0.0,0.667,0.0,1.0,0.0,0.333,0.833,0.5,0.0,0.0,0.0,0.0
-153.0,1640.0,1,0,0,1,0,0,0,1,0,0.0,0.0,0.0,0.0,0.0,0.0,0.0,0.0,0.667,0.0,1.0,0.0,0.333,0.833,0.5,0.0,0.0,0.0,0.0
-153.0,1550.0,1,0,0,1,0,0,0,1,0,0.0,0.0,0.0,0.0,0.0,0.0,0.0,0.0,0.667,0.0,1.0,0.0,0.333,0.833,0.5,0.0,0.0,0.0,0.0
-103.0,1380.0,1,0,0,1,0,0,0,1,0,0.0,0.0,0.0,0.0,0.0,0.0,0.0,0.0,0.667,0.0,1.0,0.0,0.333,0.833,0.5,0.0,0.0,0.0,0.0
-103.0,1370.0,1,0,0,1,0,0,0,1,0,0.0,0.0,0.0,0.0,0.0,0.0,0.0,0.0,0.667,0.0,1.0,0.0,0.333,0.833,0.5,0.0,0.0,0.0,0.0
-43.0,1200.0,1,0,0,1,0,0,0,1,0,0.0,0.0,0.0,0.0,0.0,0.0,0.0,0.0,0.667,0.0,1.0,0.0,0.333,0.833,0.5,0.0,0.0,0.0,0.0
-43.0,1180.0,1,0,0,1,0,0,0,1,0,0.0,0.0,0.0,0.0,0.0,0.0,0.0,0.0,0.667,0.0,1.0,0.0,0.333,0.833,0.5,0.0,0.0,0.0,0.0
72.0,1040.0,1,0,0,1,0,0,0,1,0,0.0,0.0,0.0,0.0,0.0,0.0,0.0,0.0,0.667,0.0,1.0,0.0,0.333,0.833,0.5,0.0,0.0,0.0,0.0
72.0,1020.0,1,0,0,1,0,0,0,1,0,0.0,0.0,0.0,0.0,0.0,0.0,0.0,0.0,0.667,0.0,1.0,0.0,0.333,0.833,0.5,0.0,0.0,0.0,0.0
25.0,1150.0,1,0,0,1,0,0,0,1,0,0.0,0.0,0.0,0.0,0.0,0.0,0.0,0.0,0.667,0.0,1.0,0.0,0.333,0.833,0.5,0.0,0.0,0.0,0.0
25.0,1100.0,1,0,0,1,0,0,0,1,0,0.0,0.0,0.0,0.0,0.0,0.0,0.0,0.0,0.667,0.0,1.0,0.0,0.333,0.833,0.5,0.0,0.0,0.0,0.0
-268.8,2390.0,1,0,0,1,0,0,0,1,0,0.0,0.0,0.0,0.0,0.0,0.0,0.0,0.0,0.667,0.0,1.0,0.0,0.333,0.833,0.5,0.0,0.0,0.0,0.0
-196.0,1920.0,1,0,0,1,0,0,0,1,0,0.0,0.0,0.0,0.0,0.0,0.0,0.0,0.0,0.667,0.0,1.0,0.0,0.333,0.833,0.5,0.0,0.0,0.0,0.0
-153.0,1370.0,1,0,0,1,0,0,0,1,0,0.0,0.0,0.0,0.0,0.0,0.0,0.0,0.0,0.667,0.0,1.0,0.0,0.333,0.833,0.5,0.0,0.0,0.0,0.0
-103.0,1250.0,1,0,0,1,0,0,0,1,0,0.0,0.0,0.0,0.0,0.0,0.0,0.0,0.0,0.667,0.0,1.0,0.0,0.333,0.833,0.5,0.0,0.0,0.0,0.0
-43.0,1020.0,1,0,0,1,0,0,0,1,0,0.0,0.0,0.0,0.0,0.0,0.0,0.0,0.0,0.667,0.0,1.0,0.0,0.333,0.833,0.5,0.0,0.0,0.0,0.0
72.0,640.0,1,0,0,1,0,0,0,1,0,0.0,0.0,0.0,0.0,0.0,0.0,0.0,0.0,0.667,0.0,1.0,0.0,0.333,0.833,0.5,0.0,0.0,0.0,0.0
25.0,890.0,1,0,0,1,0,0,0,1,0,0.0,0.0,0.0,0.0,0.0,0.0,0.0,0.0,0.667,0.0,1.0,0.0,0.333,0.833,0.5,0.0,0.0,0.0,0.0
1000.0,368.0,1,0,1,0,0,0,0,1,0,0.0,0.0,0.0,0.0,0.0,0.0,0.0,0.5,1.0,0.0,1.0,0.5,0.0,0.0,1.0,0.0,0.0,0.0,0.0
1200.0,60.0,1,0,1,0,0,0,0,1,0,0.0,0.0,0.0,0.0,0.0,0.0,0.0,0.5,1.0,0.0,1.0,0.5,0.0,0.0,1.0,0.0,0.0,0.0,0.0
25.0,1260.0,1,0,1,0,0,0,0,1,0,0.0,0.0,0.0,0.0,0.0,0.0,0.0,0.5,1.0,0.0,1.0,0.5,0.0,0.0,1.0,0.0,0.0,0.0,0.0
25.0,540.0,0,1,0,1,0,0,0,1,0,0.0,0.0,0.0,0.0,0.0,0.0,0.0,0.0,0.142,0.0,1.0,0.0,0.142,0.787,0.787,0.0,0.0,0.0,0.0
25.0,1900.0,0,1,0,0,0,1,0,1,0,0.0,0.0,0.0,0.0,0.0,0.0,0.0,0.0,1.0,0.0,1.0,0.0,1.0,1.0,1.0,0.0,0.0,0.0,0.0
25.0,830.0,0,1,0,1,0,0,0,1,0,0.0,0.0,0.0,0.0,0.0,0.0,0.0,0.0,1.0,0.0,1.0,0.0,1.0,1.0,1.0,0.0,0.0,0.0,0.0
25.0,1202.0,0,1,0,1,0,0,0,1,0,0.0,0.0,0.0,0.0,0.0,0.0,0.0,0.0,1.0,0.0,1.0,0.0,1.0,1.0,1.0,0.0,0.0,0.0,0.0
25.0,1145.0,0,1,0,1,0,0,0,1,0,0.0,0.0,0.0,0.0,0.0,0.0,0.0,0.0,1.0,0.0,1.0,0.0,1.0,1.0,1.0,0.0,0.0,0.0,0.0
25.0,958.0,0,1,0,1,0,0,0,1,0,0.0,0.0,0.0,0.0,0.0,0.0,0.0,0.0,1.0,0.0,1.0,0.0,1.0,1.0,1.0,0.0,0.0,0.0,0.0
25.0,944.0,0,1,0,1,0,0,0,1,0,0.0,0.0,0.0,0.0,0.0,0.0,0.0,0.0,1.0,0.0,1.0,0.0,1.0,1.0,1.0,0.0,0.0,0.0,0.0
25.0,940.0,0,1,0,1,0,0,0,1,0,0.0,0.0,0.0,0.0,0.0,0.0,0.0,0.0,1.0,0.0,1.0,0.0,1.0,1.0,1.0,0.0,0.0,0.0,0.0
25.0,940.0,0,1,0,1,0,0,0,1,0,0.0,0.0,0.0,0.0,0.0,0.0,0.0,0.0,1.0,0.0,1.0,0.0,1.0,1.0,1.0,0.0,0.0,0.0,0.0
25.0,905.0,1,0,1,0,0,0,0,1,0,0.0,0.0,0.0,0.0,0.0,0.0,0.0,0.0,1.0,0.0,1.0,0.0,1.0,1.0,1.0,0.0,0.0,0.0,0.0
25.0,890.0,1,0,1,0,0,0,0,1,0,0.0,0.0,0.0,0.0,0.0,0.0,0.0,0.0,1.0,0.0,1.0,0.0,1.0,1.0,1.0,0.0,0.0,0.0,0.0
25.0,828.0,0,1,1,0,0,0,0,1,0,0.0,0.0,0.0,0.0,0.0,0.0,0.0,0.0,1.0,0.0,1.0,0.0,1.0,1.0,1.0,0.0,0.0,0.0,0.0
25.0,827.0,0,1,1,0,0,0,0,1,0,0.0,0.0,0.0,0.0,0.0,0.0,0.0,0.0,1.0,0.0,1.0,0.0,1.0,1.0,1.0,0.0,0.0,0.0,0.0
25.0,820.0,0,1,1,0,0,0,0,1,0,0.0,0.0,0.0,0.0,0.0,0.0,0.0,0.0,1.0,0.0,1.0,0.0,1.0,1.0,1.0,0.0,0.0,0.0,0.0
25.0,803.0,0,1,1,0,0,0,0,1,0,0.0,0.0,0.0,0.0,0.0,0.0,0.0,0.0,1.0,0.0,1.0,0.0,1.0,1.0,1.0,0.0,0.0,0.0,0.0
25.0,1021.0,1,0,1,0,0,0,0,1,0,0.2,0.0,0.0,0.0,0.0,0.0,0.0,1.0,0.0,0.0,1.0,1.0,1.0,0.0,0.0,0.0,0.0,0.0,0.0
25.0,962.0,1,0,1,0,0,0,0,1,0,0.6,0.0,0.0,0.0,0.0,0.0,0.0,1.0,0.0,0.0,1.0,1.0,1.0,0.0,0.0,0.0,0.0,0.0,0.0
25.0,1221.0,1,0,1,0,0,0,0,1,0,0.0,0.0,0.0,0.0,0.0,0.0,0.0,1.0,0.0,0.0,1.0,1.0,1.0,0.0,0.0,0.0,0.0,0.0,0.0
25.0,1315.0,1,0,1,0,0,0,0,1,0,0.0,0.0,0.0,0.0,0.0,0.0,0.0,0.0,1.0,0.0,0.0,0.0,1.0,1.0,1.0,0.0,0.0,0.0,0.0
25.0,1500.0,0,1,1,0,0,0,0,1,0,0.0,0.0,0.0,0.0,0.0,0.0,0.0,0.0,0.0,0.0,1.0,0.0,1.0,1.0,1.0,0.0,0.0,0.0,0.0
25.0,1109.0,1,0,1,0,0,0,0,1,0,0.0,0.0,0.0,0.0,0.0,0.0,0.0,1.0,1.0,0.0,0.25,0.0,1.0,0.0,0.0,1.0,0.0,0.0,0.0
25.0,1211.0,1,0,1,0,0,0,0,1,0,0.0,0.0,0.0,0.0,0.0,0.0,0.0,1.0,1.0,0.0,0.5,0.0,1.0,0.0,0.0,1.0,0.0,0.0,0.0
25.0,1304.0,1,0,1,0,0,0,0,1,0,0.0,0.0,0.0,0.0,0.0,0.0,0.0,1.0,1.0,0.0,0.75,0.0,1.0,0.0,0.0,1.0,0.0,0.0,0.0
25.0,1455.0,1,0,1,0,0,0,0,1,0,0.0,0.0,0.0,0.0,0.0,0.0,0.0,1.0,1.0,0.0,1.0,0.0,1.0,0.0,0.0,1.0,0.0,0.0,0.0
25.0,996.0,1,0,1,0,0,0,0,1,0,0.0,0.0,0.0,0.0,0.0,0.0,0.0,1.0,1.0,0.0,0.0,0.0,1.0,0.0,0.0,1.0,0.0,0.0,0.0
25.0,1400.0,1,0,1,0,0,0,0,1,0,0.0,0.0,0.0,0.0,0.0,0.0,0.0,1.0,1.0,0.0,1.0,1.0,1.0,0.0,0.0,0.0,0.0,0.0,0.0
600.0,973.0,1,0,1,0,0,0,0,1,0,0.0,0.0,0.0,0.0,0.0,0.0,0.0,1.0,1.0,0.0,1.0,1.0,1.0,0.0,0.0,1.0,0.0,0.0,0.0
800.0,791.3,1,0,1,0,0,0,0,1,0,0.0,0.0,0.0,0.0,0.0,0.0,0.0,1.0,1.0,0.0,1.0,1.0,1.0,0.0,0.0,1.0,0.0,0.0,0.0
1000.0,752.8,1,0,1,0,0,0,0,1,0,0.0,0.0,0.0,0.0,0.0,0.0,0.0,1.0,1.0,0.0,1.0,1.0,1.0,0.0,0.0,1.0,0.0,0.0,0.0
1200.0,659.0,1,0,1,0,0,0,0,1,0,0.0,0.0,0.0,0.0,0.0,0.0,0.0,1.0,1.0,0.0,1.0,1.0,1.0,0.0,0.0,1.0,0.0,0.0,0.0
25.0,1515.0,1,0,1,0,0,0,0,1,0,0.0,0.0,0.0,0.0,0.0,0.0,0.0,1.0,1.0,0.0,1.0,1.0,1.0,0.0,0.0,1.0,0.0,0.0,0.0
600.0,689.0,1,0,1,0,0,0,0,1,0,0.0,0.0,0.0,0.0,0.0,0.0,0.0,1.0,1.0,0.0,1.0,0.0,1.0,0.0,0.0,1.0,0.0,0.0,0.0
800.0,674.0,1,0,1,0,0,0,0,1,0,0.0,0.0,0.0,0.0,0.0,0.0,0.0,1.0,1.0,0.0,1.0,0.0,1.0,0.0,0.0,1.0,0.0,0.0,0.0
1000.0,620.0,1,0,1,0,0,0,0,1,0,0.0,0.0,0.0,0.0,0.0,0.0,0.0,1.0,1.0,0.0,1.0,0.0,1.0,0.0,0.0,1.0,0.0,0.0,0.0
1200.0,586.0,1,0,1,0,0,0,0,1,0,0.0,0.0,0.0,0.0,0.0,0.0,0.0,1.0,1.0,0.0,1.0,0.0,1.0,0.0,0.0,1.0,0.0,0.0,0.0
25.0,1343.0,1,0,1,0,0,0,0,1,0,0.0,0.0,0.0,0.0,0.0,0.0,0.0,1.0,1.0,0.0,1.0,0.0,1.0,0.0,0.0,1.0,0.0,0.0,0.0
25.0,2612.0,1,0,0,0,0,0,1,1,0,0.0,0.0,0.0,0.0,0.0,0.0,0.0,1.0,1.0,0.0,0.0,1.0,1.0,0.0,0.0,1.0,0.0,0.0,0.0
25.0,965.0,1,0,1,0,0,0,0,1,0,0.0,0.0,0.0,0.0,0.0,0.0,0.0,0.0,1.0,0.0,1.0,1.0,1.0,0.0,0.0,0.0,0.0,0.0,0.0
25.0,1420.0,1,0,1,0,0,0,0,1,0,0.0,0.0,0.0,0.0,0.0,0.0,0.0,0.0,1.0,0.0,1.0,1.0,1.0,0.0,0.0,1.0,0.0,0.0,0.0
25.0,1530.0,1,0,1,0,0,0,0,1,0,0.0,0.0,0.0,0.0,0.0,0.0,0.0,0.0,1.0,0.0,0.0,1.0,1.0,0.0,0.0,1.0,0.0,0.0,0.0
25.0,1240.0,1,0,1,0,0,0,0,1,0,0.25,0.0,0.0,0.0,0.0,0.5,0.0,0.0,0.5,0.0,1.0,0.25,0.0,0.0,0.0,0.0,0.0,0.0,0.0
600.0,1005.0,1,0,0,0,1,0,0,1,0,1.0,0.0,0.0,0.0,0.0,0.5,0.0,0.0,1.0,0.0,1.0,1.0,0.0,0.0,0.0,0.0,0.0,0.0,0.0
800.0,640.0,1,0,0,0,1,0,0,1,0,1.0,0.0,0.0,0.0,0.0,0.5,0.0,0.0,1.0,0.0,1.0,1.0,0.0,0.0,0.0,0.0,0.0,0.0,0.0
1000.0,40.0,1,0,0,0,1,0,0,1,0,1.0,0.0,0.0,0.0,0.0,0.5,0.0,0.0,1.0,0.0,1.0,1.0,0.0,0.0,0.0,0.0,0.0,0.0,0.0
25.0,1300.0,1,0,0,0,1,0,0,1,0,1.0,0.0,0.0,0.0,0.0,0.5,0.0,0.0,1.0,0.0,1.0,1.0,0.0,0.0,0.0,0.0,0.0,0.0,0.0
600.0,780.0,1,0,0,0,1,0,0,1,0,1.0,0.0,0.0,0.0,0.0,0.0,0.0,0.0,1.0,0.0,1.0,1.0,0.0,0.0,0.0,0.0,0.0,0.0,0.0
800.0,560.0,1,0,0,0,1,0,0,1,0,1.0,0.0,0.0,0.0,0.0,0.0,0.0,0.0,1.0,0.0,1.0,1.0,0.0,0.0,0.0,0.0,0.0,0.0,0.0
1000.0,110.0,1,0,0,0,1,0,0,1,0,1.0,0.0,0.0,0.0,0.0,0.0,0.0,0.0,1.0,0.0,1.0,1.0,0.0,0.0,0.0,0.0,0.0,0.0,0.0
25.0,1000.0,1,0,0,0,1,0,0,1,0,1.0,0.0,0.0,0.0,0.0,0.0,0.0,0.0,1.0,0.0,1.0,1.0,0.0,0.0,0.0,0.0,0.0,0.0,0.0
25.0,370.0,0,1,0,1,0,0,0,0,1,0.0,1.0,1.0,1.0,0.0,1.0,1.0,0.0,0.0,0.0,0.0,0.0,0.0,0.0,0.0,0.0,0.0,0.0,0.0
25.0,159.0,0,1,0,1,0,0,0,0,1,0.304,1.0,1.0,1.0,0.0,1.0,0.0,0.0,0.0,0.0,0.0,0.0,0.0,0.0,0.0,0.0,0.0,0.0,0.0
25.0,263.0,0,1,0,1,0,0,0,0,1,0.304,1.0,1.0,1.0,0.0,1.0,0.0,0.0,0.0,0.0,0.0,0.0,0.0,0.0,0.0,0.0,0.0,0.0,0.0
25.0,350.0,0,1,1,0,0,0,0,0,1,0.0,1.0,0.571,0.571,0.0,0.429,0.0,0.286,0.0,0.0,0.0,0.0,0.0,0.0,0.0,0.0,0.0,0.0,0.0
25.0,350.0,0,1,0,1,0,0,0,0,1,0.0,1.0,0.571,0.571,0.0,0.429,0.0,0.286,0.0,0.0,0.0,0.0,0.0,0.0,0.0,0.0,0.0,0.0,0.0
25.0,155.0,0,1,1,0,0,0,0,0,1,0.0,1.0,1.0,1.0,0.0,1.0,0.0,0.0,0.0,0.0,0.0,0.0,0.0,0.0,0.0,0.0,0.0,0.0,0.0
25.0,243.0,0,1,0,1,0,0,0,0,1,0.0,1.0,1.0,1.0,0.0,1.0,1.0,0.0,0.0,0.0,0.0,0.0,0.0,0.0,0.0,0.0,0.0,0.0,0.0
25.0,249.0,0,1,0,1,0,0,0,0,1,0.0,1.0,1.0,1.0,0.0,1.0,1.0,0.0,0.0,0.0,0.0,0.0,0.0,0.0,0.0,0.0,0.0,0.0,0.0
25.0,190.0,0,1,0,0,1,0,0,0,1,0.0,1.0,1.0,1.0,0.0,1.0,0.0,0.0,0.0,0.0,0.0,0.0,0.0,0.0,0.0,0.0,0.0,0.0,0.0
25.0,210.0,0,1,0,0,1,0,0,0,1,0.167,1.0,1.0,1.0,0.0,1.0,0.0,0.0,0.0,0.0,0.083,0.0,0.0,0.0,0.0,0.0,0.0,0.0,0.0
25.0,230.0,1,0,0,0,1,0,0,0,1,0.0,1.0,1.0,1.0,0.0,1.0,1.0,0.0,0.0,0.0,0.0,0.0,0.0,0.0,0.0,0.0,0.0,0.0,0.0
25.0,719.0,0,1,0,1,0,0,0,0,1,0.108,0.514,0.514,1.0,0.0,0.514,0.0,0.0,0.0,0.108,0.0,0.0,0.0,0.0,0.0,0.0,0.0,0.0,0.0
25.0,1290.0,0,1,0,1,0,0,0,0,1,0.5,1.0,1.0,1.0,0.0,1.0,0.0,0.0,0.0,1.0,0.0,0.0,0.0,0.0,0.0,0.0,0.0,0.0,0.0
700.0,180.0,0,1,0,1,0,0,0,0,1,0.5,1.0,1.0,1.0,0.0,1.0,0.0,0.0,0.0,1.0,0.0,0.0,0.0,0.0,0.0,0.0,0.0,0.0,0.0
25.0,700.0,0,1,0,1,0,0,0,0,1,0.0,1.0,1.0,1.0,0.0,1.0,0.0,0.0,0.0,0.0,0.2,0.0,0.0,0.0,0.0,0.0,0.0,0.0,0.0
-196.0,860.0,0,1,0,1,0,0,0,0,1,0.0,1.0,1.0,1.0,0.0,1.0,0.0,0.0,0.0,0.0,0.2,0.0,0.0,0.0,0.0,0.0,0.0,0.0,0.0
25.0,1198.0,0,1,0,1,0,0,0,0,1,0.1,1.0,1.0,1.0,0.0,1.0,0.0,0.0,0.0,0.0,0.0,0.0,0.0,0.0,0.0,0.0,0.0,0.0,0.0
25.0,1403.0,0,1,0,1,0,0,0,0,1,0.1,1.0,1.0,1.0,0.0,1.0,0.0,0.0,0.0,0.0,0.0,0.0,0.0,0.0,0.0,0.0,0.0,0.0,0.0
25.0,711.0,0,1,0,1,0,0,0,0,1,0.1,1.0,1.0,1.0,0.0,1.0,0.0,0.0,0.0,0.0,0.0,0.0,0.0,0.0,0.0,0.0,0.0,0.0,0.0
25.0,356.0,0,1,0,1,0,0,0,0,1,0.1,1.0,1.0,1.0,0.0,1.0,0.0,0.0,0.0,0.0,0.0,0.0,0.0,0.0,0.0,0.0,0.0,0.0,0.0
25.0,1120.0,0,1,0,1,0,0,0,0,1,0.0,1.0,1.0,1.0,0.0,1.0,1.0,0.0,0.0,0.0,0.0,0.0,0.0,0.0,0.0,0.0,0.0,0.0,0.0
-196.0,1692.0,0,1,0,1,0,0,0,0,1,0.0,1.0,1.0,1.0,0.0,1.0,1.0,0.0,0.0,0.0,0.0,0.0,0.0,0.0,0.0,0.0,0.0,0.0,0.0
25.0,441.0,0,1,1,0,0,0,0,0,1,0.25,0.0,0.417,1.0,0.0,0.417,0.0,0.0,0.0,0.0,0.0,0.0,0.0,0.0,0.0,0.0,0.0,0.0,0.0
25.0,1100.0,0,1,0,1,0,0,0,0,1,0.0,1.0,0.0,1.0,0.0,1.0,0.0,0.0,0.0,0.0,0.0,0.0,0.0,0.0,0.0,0.0,0.0,0.0,0.0
25.0,597.0,0,1,0,1,0,0,0,0,1,0.0,1.0,0.0,1.0,0.0,1.0,0.0,0.0,0.0,0.0,0.0,0.0,0.0,0.0,0.0,0.0,0.0,0.0,0.0
25.0,346.0,0,1,0,1,0,0,0,0,1,0.0,1.0,0.0,1.0,0.0,1.0,0.0,0.0,0.0,0.0,0.0,0.0,0.0,0.0,0.0,0.0,0.0,0.0,0.0
25.0,210.0,1,0,1,0,0,0,0,0,1,0.0,1.0,1.0,1.0,0.0,1.0,1.0,0.0,0.0,0.0,0.0,0.0,0.0,0.0,0.0,0.0,0.0,0.0,0.0
25.0,1150.0,1,0,0,1,0,0,0,0,1,0.0,1.0,1.0,1.0,0.0,1.0,1.0,0.0,0.0,0.0,0.0,0.0,0.0,0.0,0.0,0.0,0.0,0.0,0.0
25.0,1300.0,1,0,0,1,0,0,0,0,1,0.0,1.0,1.0,1.0,0.0,1.0,1.0,0.0,0.0,0.0,0.0,0.0,0.0,0.0,0.0,0.0,0.0,0.0,0.0
25.0,1108.0,1,0,0,0,0,0,1,1,0,0.0,0.0,0.0,0.0,0.0,0.0,0.0,0.0,1.0,0.0,1.0,1.0,1.0,0.0,0.0,0.0,0.0,0.0,0.0
25.0,1308.0,1,0,0,0,0,0,1,1,0,0.0,0.0,0.0,0.0,0.0,0.0,0.0,0.0,1.0,0.0,1.0,1.0,1.0,0.0,0.0,0.0,0.0,0.0,0.0
25.0,1373.0,1,0,0,0,0,0,1,1,0,0.0,0.0,0.0,0.0,0.0,0.0,0.0,0.0,1.0,0.0,1.0,1.0,1.0,0.0,0.0,0.0,0.0,0.0,0.0
25.0,300.0,0,1,0,1,0,0,0,0,1,0.0,1.0,1.0,1.0,0.0,1.0,1.0,0.0,0.0,0.0,0.0,0.0,0.0,0.0,0.0,0.0,0.0,0.0,0.0
25.0,800.0,0,1,0,1,0,0,0,0,1,0.0,1.0,1.0,1.0,0.0,1.0,1.0,0.0,0.0,0.0,0.0,0.0,0.0,0.0,0.0,0.0,0.0,0.0,0.0
20.0,446.0,0,1,0,1,0,0,0,0,1,0.0,1.0,1.0,1.0,0.0,1.0,0.0,0.0,0.0,0.0,0.0,0.0,0.0,0.0,0.0,0.0,0.0,0.0,0.0
-73.0,488.0,0,1,0,1,0,0,0,0,1,0.0,1.0,1.0,1.0,0.0,1.0,0.0,0.0,0.0,0.0,0.0,0.0,0.0,0.0,0.0,0.0,0.0,0.0,0.0
-196.0,590.0,0,1,0,1,0,0,0,0,1,0.0,1.0,1.0,1.0,0.0,1.0,0.0,0.0,0.0,0.0,0.0,0.0,0.0,0.0,0.0,0.0,0.0,0.0,0.0
-268.8,680.0,0,1,0,1,0,0,0,0,1,0.0,1.0,1.0,1.0,0.0,1.0,0.0,0.0,0.0,0.0,0.0,0.0,0.0,0.0,0.0,0.0,0.0,0.0,0.0
25.0,216.0,1,0,1,0,0,0,0,0,1,0.0,1.0,1.0,1.0,0.0,1.0,1.0,0.0,0.0,0.0,0.0,0.0,0.0,0.0,0.0,0.0,0.0,0.0,0.0
25.0,225.0,1,0,1,0,0,0,0,0,1,0.0,1.0,1.0,1.0,0.0,1.0,1.0,0.042,0.0,0.0,0.0,0.0,0.0,0.0,0.0,0.0,0.0,0.0,0.0
25.0,378.7,0,1,0,1,0,0,0,0,1,0.0,1.0,1.0,1.0,0.0,1.0,1.0,0.0,0.0,0.0,0.0,0.0,0.0,0.0,0.0,0.0,0.0,0.0,0.0
25.0,1100.0,0,1,0,1,0,0,0,0,1,0.0,1.0,0.176,1.0,0.0,0.588,0.0,0.176,0.0,0.0,0.0,0.0,0.0,0.0,0.0,0.0,0.0,0.0,0.0
25.0,950.0,0,1,0,1,0,0,0,0,1,0.0,1.0,0.176,1.0,0.0,0.588,0.0,0.176,0.0,0.0,0.0,0.0,0.0,0.0,0.0,0.0,0.0,0.0,0.0
25.0,649.0,0,1,0,1,0,0,0,0,1,0.0,1.0,0.176,1.0,0.0,0.588,0.0,0.176,0.0,0.0,0.0,0.0,0.0,0.0,0.0,0.0,0.0,0.0,0.0
25.0,439.0,0,1,0,1,0,0,0,0,1,0.0,1.0,0.176,1.0,0.0,0.588,0.0,0.176,0.0,0.0,0.0,0.0,0.0,0.0,0.0,0.0,0.0,0.0,0.0
25.0,309.0,0,1,0,1,0,0,0,0,1,0.0,1.0,0.176,1.0,0.0,0.588,0.0,0.176,0.0,0.0,0.0,0.0,0.0,0.0,0.0,0.0,0.0,0.0,0.0
25.0,386.2,0,1,0,1,0,0,0,0,1,0.0,1.0,1.0,1.0,0.0,1.0,1.0,0.0,0.0,0.0,0.0,0.0,0.0,0.0,0.0,0.0,0.0,0.0,0.0
25.0,159.0,0,1,0,1,0,0,0,0,1,0.3,1.0,1.0,1.0,0.0,1.0,0.0,0.0,0.0,0.0,0.0,0.0,0.0,0.0,0.0,0.0,0.0,0.0,0.0
25.0,214.0,0,1,0,1,0,0,0,0,1,0.0,0.5,1.0,1.0,0.0,0.5,0.0,0.0,0.0,0.0,0.0,0.0,0.0,0.0,0.0,0.0,0.0,0.0,0.0
25.0,241.0,0,1,0,1,0,0,0,0,1,0.0,0.875,1.0,1.0,0.0,0.625,0.0,0.0,0.0,0.0,0.0,0.0,0.0,0.0,0.0,0.0,0.0,0.0,0.0
25.0,299.0,0,1,0,1,0,0,0,0,1,0.0,1.0,0.667,0.667,0.0,0.556,0.0,0.0,0.0,0.0,0.0,0.0,0.0,0.0,0.0,0.0,0.0,0.0,0.0
25.0,1290.0,0,1,0,1,0,0,0,1,0,0.0,0.986,0.933,1.0,0.0,0.952,0.914,0.0,0.0,0.0,0.0,0.0,0.0,0.0,0.0,0.0,0.0,0.0,0.0
25.0,270.0,0,1,0,1,0,0,0,0,1,0.0,0.986,0.933,1.0,0.0,0.952,0.914,0.0,0.0,0.0,0.0,0.0,0.0,0.0,0.0,0.0,0.0,0.0,0.0
23.0,1841.0,1,0,0,0,0,1,0,1,0,0.4,0.0,0.0,0.0,0.0,0.0,0.0,0.0,1.0,0.0,1.0,0.0,1.0,1.0,0.6,0.0,0.0,0.0,0.0
23.0,1100.0,1,0,0,0,1,0,0,1,0,1.0,0.0,0.0,0.0,0.0,1.0,0.0,1.0,0.0,0.0,1.0,0.0,0.0,0.0,0.0,0.0,0.0,0.0,0.0
23.0,1100.0,1,0,0,0,1,0,0,1,0,1.0,0.0,0.0,0.0,0.0,0.0,0.0,1.0,1.0,0.0,1.0,0.0,0.0,0.0,0.0,0.0,0.0,0.0,0.0
23.0,1260.0,1,0,1,0,0,0,0,1,0,0.0,0.0,0.0,0.0,0.0,0.0,0.0,0.5,1.0,0.0,1.0,0.5,0.0,0.0,1.0,0.0,0.0,0.0,0.0
23.0,1512.0,1,0,1,0,0,0,0,1,0,0.0,0.0,0.0,0.0,0.0,0.0,0.0,1.0,1.0,0.0,1.0,0.0,1.0,1.0,1.0,0.0,0.0,0.0,0.0
23.0,1575.0,1,0,1,0,0,0,0,1,0,0.0,0.0,0.0,0.0,0.0,0.0,0.0,1.0,1.0,0.0,1.0,0.0,0.0,1.0,1.0,0.0,0.0,0.0,0.0
23.0,1600.0,1,0,1,0,0,0,0,1,0,0.0,0.0,0.0,0.0,0.0,0.0,0.0,1.0,0.0,0.0,1.0,0.0,1.0,1.0,1.0,0.0,0.0,0.0,0.0
23.0,929.0,1,0,0,0,0,1,0,1,0,0.0,0.0,0.0,0.0,0.0,0.0,0.0,0.0,1.0,0.0,1.0,0.0,1.0,1.0,1.0,0.0,0.0,0.0,0.0
23.0,1515.0,1,0,1,0,0,0,0,1,0,0.0,0.0,0.0,0.0,0.0,0.0,0.0,1.0,1.0,0.0,1.0,1.0,1.0,0.0,0.0,1.0,0.0,0.0,0.0
23.0,1343.0,1,0,1,0,0,0,0,1,0,0.0,0.0,0.0,0.0,0.0,0.0,0.0,1.0,1.0,0.0,1.0,0.0,1.0,0.0,0.0,1.0,0.0,0.0,0.0
23.0,1246.0,1,0,0,0,0,1,0,1,0,0.0,0.0,0.0,0.0,0.0,0.0,0.0,1.0,1.0,0.0,0.0,1.0,1.0,0.0,0.0,1.0,0.0,0.0,0.0
23.0,996.0,1,0,0,0,0,1,0,1,0,0.0,0.0,0.0,0.0,0.0,0.0,0.0,1.0,1.0,0.0,0.0,0.0,1.0,0.0,0.0,1.0,0.0,0.0,0.0
23.0,1100.0,1,0,0,0,0,1,0,1,0,0.0,0.0,0.0,0.0,0.0,0.0,0.0,1.0,1.0,0.0,1.0,0.0,0.0,0.0,0.0,0.0,0.0,0.0,0.0
23.0,882.0,1,0,0,0,0,1,0,1,0,0.0,0.0,0.0,0.0,0.0,0.0,0.0,0.0,1.0,0.0,1.0,0.0,0.3,1.0,0.0,0.0,0.0,0.0,0.0
23.0,975.0,1,0,0,0,0,1,0,1,0,0.0,0.0,0.0,0.0,0.0,0.0,0.0,0.0,1.0,0.0,1.0,0.0,0.0,1.0,0.0,0.0,0.0,0.0,0.0
1000.0,298.0,1,0,0,0,0,1,0,1,0,0.4,0.0,0.0,0.0,0.0,0.0,0.0,0.0,1.0,0.0,1.0,0.0,1.0,1.0,0.6,0.0,0.0,0.0,0.0
1000.0,375.0,1,0,0,0,1,0,0,1,0,1.0,0.0,0.0,0.0,0.0,1.0,0.0,1.0,0.0,0.0,1.0,0.0,0.0,0.0,0.0,0.0,0.0,0.0,0.0
1000.0,540.0,1,0,0,0,1,0,0,1,0,1.0,0.0,0.0,0.0,0.0,0.0,0.0,1.0,1.0,0.0,1.0,0.0,0.0,0.0,0.0,0.0,0.0,0.0,0.0
1000.0,368.0,1,0,1,0,0,0,0,1,0,0.0,0.0,0.0,0.0,0.0,0.0,0.0,0.5,1.0,0.0,1.0,0.5,0.0,0.0,1.0,0.0,0.0,0.0,0.0
1000.0,814.0,1,0,1,0,0,0,0,1,0,0.0,0.0,0.0,0.0,0.0,0.0,0.0,1.0,1.0,0.0,1.0,0.0,1.0,1.0,1.0,0.0,0.0,0.0,0.0
1000.0,635.0,1,0,1,0,0,0,0,1,0,0.0,0.0,0.0,0.0,0.0,0.0,0.0,1.0,1.0,0.0,1.0,0.0,0.0,1.0,1.0,0.0,0.0,0.0,0.0
1000.0,855.0,1,0,1,0,0,0,0,1,0,0.0,0.0,0.0,0.0,0.0,0.0,0.0,1.0,0.0,0.0,1.0,0.0,1.0,1.0,1.0,0.0,0.0,0.0,0.0
1000.0,295.0,1,0,0,0,0,1,0,1,0,0.0,0.0,0.0,0.0,0.0,0.0,0.0,0.0,1.0,0.0,1.0,0.0,1.0,1.0,1.0,0.0,0.0,0.0,0.0
1000.0,753.0,1,0,1,0,0,0,0,1,0,0.0,0.0,0.0,0.0,0.0,0.0,0.0,1.0,1.0,0.0,1.0,1.0,1.0,0.0,0.0,1.0,0.0,0.0,0.0
1000.0,620.0,1,0,1,0,0,0,0,1,0,0.0,0.0,0.0,0.0,0.0,0.0,0.0,1.0,1.0,0.0,1.0,0.0,1.0,0.0,0.0,1.0,0.0,0.0,0.0
1000.0,842.0,1,0,0,0,0,1,0,1,0,0.0,0.0,0.0,0.0,0.0,0.0,0.0,1.0,1.0,0.0,0.0,1.0,1.0,0.0,0.0,1.0,0.0,0.0,0.0
1000.0,548.0,1,0,0,0,0,1,0,1,0,0.0,0.0,0.0,0.0,0.0,0.0,0.0,1.0,1.0,0.0,0.0,0.0,1.0,0.0,0.0,1.0,0.0,0.0,0.0
1000.0,504.0,1,0,0,0,0,1,0,1,0,0.0,0.0,0.0,0.0,0.0,0.0,0.0,1.0,1.0,0.0,1.0,0.0,0.0,0.0,0.0,0.0,0.0,0.0,0.0
1000.0,274.0,1,0,0,0,0,1,0,1,0,0.0,0.0,0.0,0.0,0.0,0.0,0.0,0.0,1.0,0.0,1.0,0.0,0.3,1.0,0.0,0.0,0.0,0.0,0.0
1000.0,141.0,1,0,0,0,0,1,0,1,0,0.0,0.0,0.0,0.0,0.0,0.0,0.0,0.0,1.0,0.0,1.0,0.0,0.0,1.0,0.0,0.0,0.0,0.0,0.0
1200.0,89.0,1,0,0,0,0,1,0,1,0,0.4,0.0,0.0,0.0,0.0,0.0,0.0,0.0,1.0,0.0,1.0,0.0,1.0,1.0,0.6,0.0,0.0,0.0,0.0
1200.0,100.0,1,0,0,0,1,0,0,1,0,1.0,0.0,0.0,0.0,0.0,1.0,0.0,1.0,0.0,0.0,1.0,0.0,0.0,0.0,0.0,0.0,0.0,0.0,0.0
1200.0,200.0,1,0,0,0,1,0,0,1,0,1.0,0.0,0.0,0.0,0.0,0.0,0.0,1.0,1.0,0.0,1.0,0.0,0.0,0.0,0.0,0.0,0.0,0.0,0.0
1200.0,60.0,1,0,1,0,0,0,0,1,0,0.0,0.0,0.0,0.0,0.0,0.0,0.0,0.5,1.0,0.0,1.0,0.5,0.0,0.0,1.0,0.0,0.0,0.0,0.0
1200.0,556.0,1,0,1,0,0,0,0,1,0,0.0,0.0,0.0,0.0,0.0,0.0,0.0,1.0,1.0,0.0,1.0,0.0,1.0,1.0,1.0,0.0,0.0,0.0,0.0
1200.0,187.0,1,0,1,0,0,0,0,1,0,0.0,0.0,0.0,0.0,0.0,0.0,0.0,1.0,1.0,0.0,1.0,0.0,0.0,1.0,1.0,0.0,0.0,0.0,0.0
1200.0,404.0,1,0,1,0,0,0,0,1,0,0.0,0.0,0.0,0.0,0.0,0.0,0.0,1.0,0.0,0.0,1.0,0.0,1.0,1.0,1.0,0.0,0.0,0.0,0.0
1200.0,92.0,1,0,0,0,0,1,0,1,0,0.0,0.0,0.0,0.0,0.0,0.0,0.0,0.0,1.0,0.0,1.0,0.0,1.0,1.0,1.0,0.0,0.0,0.0,0.0
1200.0,659.0,1,0,1,0,0,0,0,1,0,0.0,0.0,0.0,0.0,0.0,0.0,0.0,1.0,1.0,0.0,1.0,1.0,1.0,0.0,0.0,1.0,0.0,0.0,0.0
1200.0,586.0,1,0,1,0,0,0,0,1,0,0.0,0.0,0.0,0.0,0.0,0.0,0.0,1.0,1.0,0.0,1.0,0.0,1.0,0.0,0.0,1.0,0.0,0.0,0.0
1200.0,735.0,1,0,0,0,0,1,0,1,0,0.0,0.0,0.0,0.0,0.0,0.0,0.0,1.0,1.0,0.0,0.0,1.0,1.0,0.0,0.0,1.0,0.0,0.0,0.0
1200.0,506.0,1,0,0,0,0,1,0,1,0,0.0,0.0,0.0,0.0,0.0,0.0,0.0,1.0,1.0,0.0,0.0,0.0,1.0,0.0,0.0,1.0,0.0,0.0,0.0
1200.0,324.0,1,0,0,0,0,1,0,1,0,0.0,0.0,0.0,0.0,0.0,0.0,0.0,1.0,1.0,0.0,1.0,0.0,0.0,0.0,0.0,0.0,0.0,0.0,0.0
1200.0,102.0,1,0,0,0,0,1,0,1,0,0.0,0.0,0.0,0.0,0.0,0.0,0.0,0.0,1.0,0.0,1.0,0.0,0.3,1.0,0.0,0.0,0.0,0.0,0.0
1200.0,61.0,1,0,0,0,0,1,0,1,0,0.0,0.0,0.0,0.0,0.0,0.0,0.0,0.0,1.0,0.0,1.0,0.0,0.0,1.0,0.0,0.0,0.0,0.0,0.0
25.0,293.1,0,1,0,1,0,0,0,0,1,0.0,1.0,1.0,1.0,0.0,1.0,1.0,0.0,0.0,0.0,0.0,0.0,0.0,0.0,0.0,0.0,0.0,0.0,0.0
25.0,985.0,0,1,0,1,0,0,0,1,0,0.0,0.0,0.0,0.0,0.0,0.0,0.0,0.0,1.0,0.0,1.0,0.0,1.0,1.0,1.0,0.0,0.0,0.0,0.0
25.0,972.0,0,1,0,1,0,0,0,1,0,0.0,0.0,0.0,0.0,0.0,0.0,0.0,0.0,1.0,0.0,1.0,0.0,1.0,1.0,1.0,0.0,0.0,0.0,0.0
25.0,967.0,0,1,0,1,0,0,0,1,0,0.0,0.0,0.0,0.0,0.0,0.0,0.0,0.0,1.0,0.0,1.0,0.0,1.0,1.0,1.0,0.0,0.0,0.0,0.0
25.0,276.0,0,1,0,1,0,0,0,0,1,0.0,1.0,1.0,1.0,0.0,0.0,0.0,0.0,0.0,0.0,0.0,0.0,0.0,0.0,0.0,0.0,0.0,0.0,0.0
25.0,217.0,0,1,0,1,0,0,0,0,1,0.0,1.0,1.0,1.0,0.0,0.0,0.0,0.0,0.0,0.0,0.0,0.0,0.0,0.0,0.0,0.0,0.0,0.0,0.0
25.0,201.0,0,1,0,1,0,0,0,0,1,0.0,1.0,1.0,1.0,0.0,0.0,0.0,0.0,0.0,0.0,0.0,0.0,0.0,0.0,0.0,0.0,0.0,0.0,0.0
25.0,1719.0,1,0,1,0,0,0,0,1,0,0.0,0.0,0.0,0.0,0.0,0.0,0.0,1.0,1.0,0.0,1.0,0.0,0.0,1.0,1.0,0.0,0.0,0.0,0.0
